Repository: SHDShim/PeakPo

# PeakPo
PeakPo is a Python application for X-ray diffraction analysis of samples at high pressure and high temperature.

Major features include:

- Pressure and temperature estimation
- Phase identification
- Two-dimensional data analysis
- Visual equation-of-state fitting
- Peak fitting
- Visual unit-cell fitting
- Generation of Excel files containing all calculation results

## Upgrading from 7.9.x to 7.10.x

`PeakPo 7.9.x` is based on `PyQt5`, while `PeakPo 7.10.x` is based on `PyQt6`.

Because of this Qt transition, do not upgrade in-place in your old `7.9.x` environment.
Keep `7.9.x` in `pkpo709`, and install `7.10.x` in `pkpo710`.

Recommended setup:

```
conda create -n pkpo709 --clone peakpo -y
conda remove -n peakpo --all -y
conda create -n pkpo710 python=3.11 -y
conda activate pkpo710
python -m pip install --upgrade pip
python -m pip install peakpo
```

Use environments like this:

```
conda activate pkpo709   # old 7.9.x
conda activate pkpo710   # new 7.10.x
```

## How to upgrade

Upgrade inside the target environment:

```
conda activate pkpo710
```

```
python -m pip install --upgrade --upgrade-strategy eager peakpo
```

## Standalone downloads

GitHub Actions builds standalone PeakPo bundles for Windows, macOS, and Linux.
Tagged versions are attached to the corresponding
[GitHub release](https://github.com/SHDShim/PeakPo/releases). Development builds
can be downloaded from the workflow run's **Artifacts** section.

The standalone bundles are not code-signed. Windows SmartScreen and macOS
Gatekeeper may therefore ask for confirmation before first launch. The PyPI
installation described above remains the recommended option.

See [GitHub builds](docs/github-builds.md) for artifact names and release
instructions.

## Where to get help

See [the PeakPo wiki](https://github.com/SHDShim/peakpo/wiki) for detailed instructions on installation, setup, operation, and updates.

## How to cite

S.-H. Shim (2017). PeakPo: A Python software package for X-ray diffraction analysis at high pressure and high temperature. Zenodo. https://doi.org/10.5281/zenodo.810199

File: jcpds_from_cif/cif-SLAC/MgO-B2.cif
data_MgO-B2
_audit_creation_method         'generated by CrystalMaker X for macOS'
_cell_length_a                   2.654000
_cell_length_b                   2.654000
_cell_length_c                   2.654000
_cell_angle_alpha               90.000000
_cell_angle_beta                90.000000
_cell_angle_gamma               90.000000

_symmetry_space_group_name_H-M     'P m -3 m'

loop_
_symmetry_equiv_pos_as_xyz
'+x,+y,+z'
'+z,+x,+y'
'+y,+z,+x'
'+x,+y,-z'
'+z,+x,-y'
'+y,+z,-x'
'-x,+y,+z'
'-z,+x,+y'
'-y,+z,+x'
'-x,+y,-z'
'-z,+x,-y'
'-y,+z,-x'
'+y,+x,+z'
'+x,+z,+y'
'+z,+y,+x'
'+y,+x,-z'
'+x,+z,-y'
'+z,+y,-x'
'+y,-x,+z'
'+x,-z,+y'
'+z,-y,+x'
'+y,-x,-z'
'+x,-z,-y'
'+z,-y,-x'
'-x,-y,-z'
'-z,-x,-y'
'-y,-z,-x'
'-x,-y,+z'
'-z,-x,+y'
'-y,-z,+x'
'+x,-y,-z'
'+z,-x,-y'
'+y,-z,-x'
'+x,-y,+z'
'+z,-x,+y'
'+y,-z,+x'
'-y,-x,-z'
'-x,-z,-y'
'-z,-y,-x'
'-y,-x,+z'
'-x,-z,+y'
'-z,-y,+x'
'-y,+x,-z'
'-x,+z,-y'
'-z,+y,-x'
'-y,+x,+z'
'-x,+z,+y'
'-z,+y,+x'

loop_
_atom_site_label
_atom_site_type_symbol
_atom_site_occupancy
_atom_site_fract_x
_atom_site_fract_y
_atom_site_fract_z
 Mg  Mg 1.0  0.5  0.5  0.5
 O  O 1.0  0.0  0.0  0.0

File: jcpds_from_cif/cif-SLAC/MgSiO3-pPv.cif
data_MgSiO3-pPv
_audit_creation_method         'generated by CrystalDiffract 6 for OS X'
_cell_length_a                   2.7130
_cell_length_b                   8.9040
_cell_length_c                   6.7300
_cell_angle_alpha               90.0000
_cell_angle_beta                90.0000
_cell_angle_gamma               90.0000

_symmetry_space_group_name_H-M     'C m c m'

loop_
_symmetry_equiv_pos_as_xyz
'+x,+y,+z'
'1/2+x,1/2+y,+z'
'-x,-y,1/2+z'
'1/2-x,1/2-y,1/2+z'
'-x,+y,1/2-z'
'1/2-x,1/2+y,1/2-z'
'+x,-y,-z'
'1/2+x,1/2-y,-z'
'-x,-y,-z'
'1/2-x,1/2-y,-z'
'+x,+y,1/2-z'
'1/2+x,1/2+y,1/2-z'
'+x,-y,1/2+z'
'1/2+x,1/2-y,1/2+z'
'-x,+y,+z'
'1/2-x,1/2+y,+z'
'1/2+x,1/2+y,+z'
'+x,+y,+z'
'1/2-x,1/2-y,1/2+z'
'-x,-y,1/2+z'
'1/2-x,1/2+y,1/2-z'
'-x,+y,1/2-z'
'1/2+x,1/2-y,-z'
'+x,-y,-z'
'1/2-x,1/2-y,-z'
'-x,-y,-z'
'1/2+x,1/2+y,1/2-z'
'+x,+y,1/2-z'
'1/2+x,1/2-y,1/2+z'
'+x,-y,1/2+z'
'1/2-x,1/2+y,+z'
'-x,+y,+z'

loop_
_atom_site_label
_atom_site_type_symbol
_atom_site_occupancy
_atom_site_fract_x
_atom_site_fract_y
_atom_site_fract_z
 Mg  Mg 1.0000  0.0000  0.2532  0.2500
 O1  O 1.0000  0.0000  0.9276  0.2500
 O2  O 1.0000  0.0000  0.6356  0.4413
 Si  Si 1.0000  0.0000  0.0000  0.0000

File: jcpds_from_cif/cif-SLAC/MgSiO3-ppPv.cif
data_MgSiO3-ppPv
_audit_creation_method         'generated by CrystalDiffract 6 for OS X'
_cell_length_a                   5.2560
_cell_length_b                   2.9260
_cell_length_c                  10.5660
_cell_angle_alpha               90.0000
_cell_angle_beta                90.0000
_cell_angle_gamma               90.0000

_symmetry_space_group_name_H-M     'P n m a'

loop_
_symmetry_equiv_pos_as_xyz
'+x,+y,+z'
'1/2-x,-y,1/2+z'
'-x,1/2+y,-z'
'1/2+x,1/2-y,1/2-z'
'-x,-y,-z'
'1/2+x,+y,1/2-z'
'+x,1/2-y,+z'
'1/2-x,1/2+y,1/2+z'

loop_
_atom_site_label
_atom_site_type_symbol
_atom_site_occupancy
_atom_site_fract_x
_atom_site_fract_y
_atom_site_fract_z
 Mg  Mg 1.0000  0.6266  0.2500  0.8007
 O  O 1.0000  0.0036  0.2500  0.8980
 O  O 1.0000  0.1573  0.2500  0.2823
 O  O 1.0000  0.8600  0.2500  0.4504
 Si  Si 1.0000  0.7739  0.2500  0.0499

File: jcpds_from_cif/cif-SLAC/SiO2-Cotunnite.cif
data_SiO2-Cotunnite
_audit_creation_method         'generated by CrystalDiffract 6 for OS X'
_cell_length_a                   6.0450
_cell_length_b                   5.0930
_cell_length_c                   3.0292
_cell_angle_alpha               90.0000
_cell_angle_beta                90.0000
_cell_angle_gamma               90.0000

_symmetry_space_group_name_H-M     'P b n m'

loop_
_symmetry_equiv_pos_as_xyz
'+x,+y,+z'
'1/2+x,1/2-y,-z'
'-x,-y,1/2+z'
'1/2-x,1/2+y,1/2-z'
'-x,-y,-z'
'1/2-x,1/2+y,+z'
'+x,+y,1/2-z'
'1/2+x,1/2-y,1/2+z'

loop_
_atom_site_label
_atom_site_type_symbol
_atom_site_occupancy
_atom_site_fract_x
_atom_site_fract_y
_atom_site_fract_z
 O  O 1.0000  0.0742  0.8610  0.2500
 O  O 1.0000  0.8370  0.4768  0.2500
 Si  Si 1.0000  0.0956  0.2617  0.2500

File: jcpds_from_cif/cif-SLAC/SiO2-Hex.cif
data_SiO2-Hex
_audit_creation_method         'generated by CrystalDiffract 6 for OS X'
_cell_length_a                   5.6723
_cell_length_b                   5.6723
_cell_length_c                   3.3470
_cell_angle_alpha               90.0000
_cell_angle_beta                90.0000
_cell_angle_gamma              120.0000

_symmetry_space_group_name_H-M     'P -6 2 m'

loop_
_symmetry_equiv_pos_as_xyz
'+x,+y,+z'
'-y,+x-y,+z'
'-x+y,-x,+z'
'+x,+y,-z'
'-y,+x-y,-z'
'-x+y,-x,-z'
'+y,+x,-z'
'+x-y,-y,-z'
'-x,-x+y,-z'
'+y,+x,+z'
'+x-y,-y,+z'
'-x,-x+y,+z'

loop_
_atom_site_label
_atom_site_type_symbol
_atom_site_occupancy
_atom_site_fract_x
_atom_site_fract_y
_atom_site_fract_z
 O  O 1.0000  0.2600  0.2600  0.0000
 O  O 1.0000  0.4000  0.0000  0.5000
 Si  Si 1.0000  0.0000  0.0000  0.5000
 Si  Si 0.5000  0.3333  0.6667  0.1250

File: jcpds_from_cif/cif-SLAC/SiO2-Pyrite.cif
data_SiO2-Pyrite
_audit_creation_method         'generated by CrystalDiffract 6 for OS X'
_cell_length_a                   4.5349
_cell_length_b                   4.5349
_cell_length_c                   4.5349
_cell_angle_alpha               90.0000
_cell_angle_beta                90.0000
_cell_angle_gamma               90.0000

_symmetry_space_group_name_H-M     'P a 3'

loop_
_symmetry_equiv_pos_as_xyz
'+x,+y,+z'
'+z,+x,+y'
'+y,+z,+x'
'1/2+x,+y,1/2-z'
'1/2+z,+x,1/2-y'
'1/2+y,+z,1/2-x'
'1/2-x,1/2+y,+z'
'1/2-z,1/2+x,+y'
'1/2-y,1/2+z,+x'
'-x,1/2+y,1/2-z'
'-z,1/2+x,1/2-y'
'-y,1/2+z,1/2-x'
'-x,-y,-z'
'-z,-x,-y'
'-y,-z,-x'
'1/2-x,-y,1/2+z'
'1/2-z,-x,1/2+y'
'1/2-y,-z,1/2+x'
'1/2+x,1/2-y,-z'
'1/2+z,1/2-x,-y'
'1/2+y,1/2-z,-x'
'+x,1/2-y,1/2+z'
'+z,1/2-x,1/2+y'
'+y,1/2-z,1/2+x'

loop_
_atom_site_label
_atom_site_type_symbol
_atom_site_occupancy
_atom_site_fract_x
_atom_site_fract_y
_atom_site_fract_z
 Si  Si 1.0000  0.0000  0.0000  0.0000
 O  O 1.0000  0.3860  0.3860  0.3860

File: jcpds_from_cif/cif-SLAC/SiO2-Seifertite.cif
data_SiO2-Seifertite
_audit_creation_method         'generated by CrystalDiffract 6 for OS X'
_cell_length_a                   4.0490
_cell_length_b                   5.0750
_cell_length_c                   4.5380
_cell_angle_alpha               90.0000
_cell_angle_beta                90.0000
_cell_angle_gamma               90.0000

_symmetry_space_group_name_H-M     'P b c n'

loop_
_symmetry_equiv_pos_as_xyz
'+x,+y,+z'
'1/2-x,1/2-y,1/2+z'
'-x,+y,1/2-z'
'1/2+x,1/2-y,-z'
'-x,-y,-z'
'1/2+x,1/2+y,1/2-z'
'+x,-y,1/2+z'
'1/2-x,1/2+y,+z'

loop_
_atom_site_label
_atom_site_type_symbol
_atom_site_occupancy
_atom_site_fract_x
_atom_site_fract_y
_atom_site_fract_z
 O  O 1.0000  0.2576  0.3870  0.4201
 Si  Si 1.0000  0.0000  0.1502  0.2500
